Repository: bruno-egami/Reometro_Capilar

# 🔬 Sistema de Controle e Análise - Reômetro Capilar

Sistema para controle de reômetro capilar com **dois sensores de pressão** (Linha & Pasta), análise reológica, correções de Bagley e Mooney, e comparação de dados.

---

## 📋 **Índice**

1. [Requisitos](#requisitos)
2. [Instalação](#instalação)
3. [Como Executar](#como-executar)
4. [Funcionalidades](#funcionalidades)
5. [Estrutura do Projeto](#estrutura-do-projeto)
6. [Solução de Problemas](#solução-de-problemas)

---

## 🔧 **Requisitos**

### **Hardware**
- Arduino com Firmware v3.1 (dual sensor)
- 2x Sensores de pressão (Transdutor 1: Linha, Transdutor 2: Pasta)
- Balança de precisão
- Reômetro capilar com capilares intercambiáveis

### **Software**
- **Python:** 3.8 ou superior
- **Sistema Operacional:** Windows, Linux ou macOS

### **Dependências Python**

Instale todas as dependências necessárias listadas no `requirements.txt`:

```bash
pip install -r requirements.txt
```

As principais bibliotecas utilizadas são: `customtkinter`, `matplotlib`, `pandas`, `scipy`, `pyserial`, `scikit-learn`, `fpdf` e `Pillow`.

---

## 🚀 **Instalação**

### **1. Clone ou Baixe o Repositório**
```bash
git clone https://github.com/bruno-egami/Reometro_Capilar.git
cd Reometro_Capilar
```

### **2. Instale as Dependências**
```bash
pip install -r requirements.txt
```

### **3. Configure o Arduino**
- Carregue o firmware v3.1 no Arduino
- Conecte os sensores de pressão
- Conecte o Arduino via USB

---

## 🖥️ **Como Executar**

O sistema possui uma **interface gráfica** construída com `customtkinter`. Para iniciar a aplicação:

```bash
python gui_main.py
```

> **Nota**: Se houver problemas com o Arduino, você pode desconectá-lo para testar a interface em modo de simulação (requer alteração no código para `MockController` se não conectar automaticamente).

---

## 🌟 **Funcionalidades**

A aplicação é dividida em módulos acessíveis pela barra lateral:

| Módulo | Funcionalidades |
|--------|-----------------|
| **Coleta** | Conexão com Arduino, gráfico em tempo real, coleta de pontos (Pressão/Tempo) e input de massa. |
| **Histórico** | Visualização de todas as amostras salvas no banco de dados SQLite (`reometria.db`). Permite importar dados legados (JSON). |
| **Calibração** | Assistente passo-a-passo para calibrar os sensores de pressão (Linha e Pasta). |
| **Análise** | Processamento reológico completo. Cálculo de tensão/taxa real e aparente. Ajuste de 5 modelos reológicos (Newton, Power Law, Bingham, Herschel-Bulkley, Casson). Exportação de relatórios PDF. |
| **Correções** | Ferramentas avançadas para aplicação das correções de **Bagley** (efeitos de entrada) e **Mooney** (deslizamento na parede). |

### **Recursos Adicionais:**
- **Relatórios PDF**: Geração automática de relatórios detalhados com gráficos e estatísticas.
- **Análise Comparativa**: Compare múltiplas amostras (inclusive dados externos de reômetros rotacionais) em um único gráfico.
- **Limpeza de Dados**: Ferramenta visual para detecção e remoção de outliers.

---

## 📁 **Estrutura do Projeto**

O projeto foi refatorado para uma arquitetura modular:

```
Reometro_Capilar/
├── gui_main.py                      # Ponto de entrada da aplicação
├── gui/                             # Pacote da Interface Gráfica
│   ├── app.py                       # Classe principal da aplicação
│   ├── frames/                      # Paineis principais (Abas)
│   │   ├── coleta.py
│   │   ├── historico.py
│   │   ├── calibracao.py
│   │   ├── analise.py
│   │   └── correcoes.py
│   └── windows/                     # Janelas secundárias (Relatórios, Comparativos)
├── legacy/                          # Scripts antigos (versões CLI anteriores)
├── modelos_reologicos.py            # Definição matemática dos modelos
├── reologia_fitting.py              # Algoritmos de ajuste de curvas
├── reometer_controller.py           # Comunicação Serial com Arduino
├── database_manager.py              # Gerenciamento do SQLite
├── utils_reologia.py                # Funções utilitárias gerais
├── requirements.txt                 # Lista de dependências
└── reometria.db                     # Banco de dados (criado automaticamente)
```

---

## 🐛 **Solução de Problemas**

### **Erro: "Arduino não detectado"**
1. Verifique se o cabo USB está conectado.
2. Confirme se os drivers do Arduino estão instalados.
3. A aplicação busca automaticamente portas com "Arduino", "USB" ou "CH340" na descrição.

### **Gráficos não aparecem ou travam**
O sistema usa `matplotlib` integrado ao `tkinter`. Se houver problemas de renderização, verifique se a biblioteca `Pillow` está instalada corretamente.

### **⚠️ Calibração e Referência de Tensão (A-01)**

O Arduino Pro Micro usa a tensão USB (AVCC) como referência do ADC. A especificação USB 2.0 permite variação de **4,75 V a 5,25 V** dependendo da fonte (computador, hub, cabo), desta forma, foi utilizada uma referência de tensão externa de precisão (LM4040-5.0) no pino AREF do Arduino.


--

File: dados_reometro_rotacional/40%A.txt
Point No.	Shear Rate	Shear Stress	Viscosity	1st Normal Stress Difference	1st Normal Stress Coefficient	1st Normal Stress Difference (Lodge-Meissner)	Torque	Status
				Non-oscillating part	Non-oscillating part	Non-oscillating part		
	[1/s]	[Pa]	[mPa·s]	[Pa]	[Pa·s²]	[Pa]	[mN·m]	
1	0,1	114,64	1,1464E+06	---	---	10890	0,52671	Dy_fast
2	0,178	103,66	5,8291E+05	---	---	19795	0,47626	Dy_fast
3	0,316	90,222	2,8531E+05	---	---	25521	0,41453	Dy_fast
4	0,562	79,058	1,4059E+05	---	---	29321	0,36324	Dy_fast
5	1	79,474	79475	---	---	35504	0,36515	Dy_fast
6	1,78	71,58	40253	---	---	38355	0,32888	Dy_fast
7	3,16	72,187	22828	---	---	44258	0,33167	Dy_fast
8	5,62	76,307	13570	---	---	52429	0,3506	Dy_fast
9	10	102,25	10225	---	---	77495	0,4698	Dy_fast
10	17,8	150,69	8473,7	---	---	1,2442E+05	0,69233	Dy_fast
11	31,6	224,06	7085,5	---	---	1,9953E+05	1,0295	Dy_fast
12	56,2	346,56	6162,8	---	---	3,3012E+05	1,5923	Dy_fast
13	100	420,83	4208,2	---	---	4,2573E+05	1,9335	Dy_fast
14	178	389,3	2189,2	---	---	4,1585E+05	1,7887	Dy_fast
15	316	441,84	1396,5	---	---	4,9562E+05	2,0301	Dy_fast
16	544	469	861,36	---	---	5,4765E+05	2,1548	Dy_fast
17	902	178,29	197,66	---	---	2,165E+05	0,81918	Dy_fast

File: dados_reometro_rotacional/40%B.txt
Point No.	Shear Rate	Shear Stress	Viscosity	1st Normal Stress Difference	1st Normal Stress Coefficient	1st Normal Stress Difference (Lodge-Meissner)	Torque	Status
				Non-oscillating part	Non-oscillating part	Non-oscillating part		
	[1/s]	[Pa]	[mPa·s]	[Pa]	[Pa·s²]	[Pa]	[mN·m]	
1	1	31,018	31017	---	---	2946,2	0,14251	Dy_fast
2	1,39	27,643	19895	---	---	5252,8	0,12701	Dy_fast
3	1,93	25,616	13268	---	---	8004,2	0,1177	Dy_fast
4	2,68	27,092	10099	---	---	11675	0,12447	Dy_fast
5	3,73	32,7	8772,3	---	---	18195	0,15024	Dy_fast
6	5,18	38,447	7422,9	---	---	26503	0,17664	Dy_fast
7	7,2	52,63	7312,9	---	---	43688	0,24181	Dy_fast
8	10	74,94	7494,1	---	---	73382	0,34432	Dy_fast
9	13,9	93,471	6727	---	---	1,0481E+05	0,42946	Dy_fast
10	19,3	105	5438,2	---	---	1,3695E+05	0,48241	Dy_fast
11	26,8	129,98	4845,3	---	---	1,9256E+05	0,59721	Dy_fast
12	37,3	160,89	4316,3	---	---	2,6852E+05	0,73924	Dy_fast
13	51,8	176,89	3415,2	---	---	3,3035E+05	0,81272	Dy_fast
14	72	196,75	2733,8	---	---	4,0882E+05	0,90397	Dy_fast
15	100	219,67	2196,7	---	---	5,0539E+05	1,0093	Dy_fast
16	139	239,16	1721,2	---	---	6,0665E+05	1,0988	Dy_fast
17	193	257,67	1334,6	---	---	7,1789E+05	1,1839	Dy_fast
18	268	274,52	1023,4	---	---	8,3749E+05	1,2613	Dy_fast
19	373	289,91	777,77	---	---	9,6551E+05	1,332	Dy_fast
20	518	308,19	595,03	---	---	1,1178E+06	1,416	Dy_fast
21	720	329,84	458,28	---	---	1,2996E+06	1,5155	Dy_fast
22	1E+03	322,97	322,96	---	---	1,379E+06	1,4839	Dy_fast
23	1,39E+03	408,17	293,75	---	---	1,8847E+06	1,8754	Dy_fast
24	1,93E+03	431,14	223,32	---	---	2,1453E+06	1,9809	Dy_fast
25	2,58E+03	-51,841	-20,088	---	---	-2,7513E+05	-0,23818	n+ ,WMa,Dy_fast
26	2,62E+03	-83,457	-31,895	---	---	-4,7023E+05	-0,38345	n+ ,WMa,Dy_fast
27	2,62E+03	-18,646	-7,126	---	---	-1,093E+05	-0,08567	n+ ,Dy_fast
28	2,62E+03	80,946	30,936	---	---	4,8902E+05	0,37191	n+ ,Dy_fast
29	2,62E+03	-160,22	-61,234	---	---	-9,8829E+05	-0,73616	n+ ,Dy_fast

File: dados_reometro_rotacional/40%C.txt
Point No.	Shear Rate	Shear Stress	Viscosity	1st Normal Stress Difference	1st Normal Stress Coefficient	1st Normal Stress Difference (Lodge-Meissner)	Torque	Status
				Non-oscillating part	Non-oscillating part	Non-oscillating part		
	[1/s]	[Pa]	[mPa·s]	[Pa]	[Pa·s²]	[Pa]	[mN·m]	
1	10	246,19	24619	---	---	2,3384E+05	1,1311	Dy_fast
2	11,7	255,94	21952	---	---	4,9534E+05	1,1759	Dy_fast
3	13,6	279,59	20568	---	---	8,1242E+05	1,2846	Dy_fast
4	15,8	317,53	20035	---	---	1,2261E+06	1,4589	Dy_fast
5	18,5	349,9	18935	---	---	1,6803E+06	1,6076	Dy_fast
6	21,5	398,44	18494	---	---	2,2826E+06	1,8306	Dy_fast
7	25,1	424,15	16886	---	---	2,8169E+06	1,9488	Dy_fast
8	29,3	460,76	15733	---	---	3,474E+06	2,117	Dy_fast
9	34,1	525,03	15376	---	---	4,423E+06	2,4123	Dy_fast
10	39,8	604,52	15185	---	---	5,6194E+06	2,7775	Dy_fast
11	46,4	623,79	13439	---	---	6,3335E+06	2,866	Dy_fast
12	54,1	578,68	10693	---	---	6,3644E+06	2,6588	Dy_fast
13	63,1	699,35	11084	---	---	8,2732E+06	3,2132	Dy_fast
14	73,6	495,79	6739,6	---	---	6,2712E+06	2,2779	Dy_fast
15	85,8	559,6	6524,4	---	---	7,5296E+06	2,5711	Dy_fast

File: dados_reometro_rotacional/40%D.txt
Point No.	Shear Rate	Shear Stress	Viscosity	1st Normal Stress Difference	1st Normal Stress Coefficient	1st Normal Stress Difference (Lodge-Meissner)	Torque	Status
				Non-oscillating part	Non-oscillating part	Non-oscillating part		
	[1/s]	[Pa]	[mPa·s]	[Pa]	[Pa·s²]	[Pa]	[mN·m]	
1	100	307,82	3078,2	---	---	2,9238E+06	1,4143	Dy_fast
2	126	249,6	1982,7	---	---	4,537E+06	1,1468	Dy_fast
3	158	279,01	1760,4	---	---	7,1559E+06	1,2819	Dy_fast
4	200	283,63	1421,5	---	---	9,0988E+06	1,3032	Dy_fast
5	251	302,01	1202,3	---	---	1,136E+07	1,3876	Dy_fast
6	316	492,9	1558,7	---	---	2,089E+07	2,2646	Dy_fast
7	398	363,13	912,14	---	---	1,688E+07	1,6684	Dy_fast
8	501	334,54	667,49	---	---	1,6733E+07	1,5371	Dy_fast
9	631	366,05	580,14	---	---	1,9422E+07	1,6818	Dy_fast
10	794	430,81	542,36	---	---	2,3986E+07	1,9794	Dy_fast
11	1E+03	498,03	498,03	---	---	2,8851E+07	2,2882	Dy_fast
12	1,26E+03	389,39	309,31	---	---	2,3312E+07	1,7891	Dy_fast
13	1,58E+03	292,03	184,26	---	---	1,797E+07	1,3417	Dy_fast
14	2E+03	291,91	146,3	---	---	1,838E+07	1,3412	Dy_fast
15	2,51E+03	291,65	116,11	---	---	1,872E+07	1,34	Dy_fast
16	2,62E+03	282,09	107,82	---	---	1,8357E+07	1,2961	n+ ,WMa,Dy_fast
17	2,62E+03	258,26	98,699	---	---	1,6965E+07	1,1866	n+ ,WMa,Dy_fast
18	2,62E+03	313,13	119,67	---	---	2,07E+07	1,4387	n+ ,WMa,Dy_fast
19	2,62E+03	146,82	56,113	---	---	9,7478E+06	0,67457	n+ ,WMa,Dy_fast
20	2,62E+03	323,92	123,8	---	---	2,1569E+07	1,4883	n+ ,Dy_fast
21	2,62E+03	201,82	77,135	---	---	1,3466E+07	0,92729	n+ ,Dy_fast
