Repository: bruno-egami/Reometro_Capilar

# 🔬 Sistema de Controle e Análise - Reômetro Capilar

Sistema para controle de reômetro capilar com **dois sensores de pressão** (Linha & Pasta), análise reológica, correções de Bagley e Mooney, e comparação de dados.

---

## 📋 **Índice**

1. [Requisitos](#requisitos)
2. [Instalação](#instalação)
3. [Como Executar](#como-executar)
4. [Funcionalidades](#funcionalidades)
5. [Estrutura do Projeto](#estrutura-do-projeto)
6. [Solução de Problemas](#solução-de-problemas)

---

## 🔧 **Requisitos**

### **Hardware**
- Arduino com Firmware v3.1 (dual sensor)
- 2x Sensores de pressão (Transdutor 1: Linha, Transdutor 2: Pasta)
- Balança de precisão
- Reômetro capilar com capilares intercambiáveis

### **Software**
- **Python:** 3.8 ou superior
- **Sistema Operacional:** Windows, Linux ou macOS

### **Dependências Python**

Instale todas as dependências necessárias listadas no `requirements.txt`:

```bash
pip install -r requirements.txt
```

As principais bibliotecas utilizadas são: `customtkinter`, `matplotlib`, `pandas`, `scipy`, `pyserial`, `scikit-learn`, `fpdf` e `Pillow`.

---

## 🚀 **Instalação**

### **1. Clone ou Baixe o Repositório**
```bash
git clone https://github.com/bruno-egami/Reometro_Capilar.git
cd Reometro_Capilar
```

### **2. Instale as Dependências**
```bash
pip install -r requirements.txt
```

### **3. Configure o Arduino**
- Carregue o firmware v3.1 no Arduino
- Conecte os sensores de pressão
- Conecte o Arduino via USB

---

## 🖥️ **Como Executar**

O sistema possui uma **interface gráfica** construída com `customtkinter`. Para iniciar a aplicação:

```bash
python gui_main.py
```

> **Nota**: Se houver problemas com o Arduino, você pode desconectá-lo para testar a interface em modo de simulação (requer alteração no código para `MockController` se não conectar automaticamente).

---

## 🌟 **Funcionalidades**

A aplicação é dividida em módulos acessíveis pela barra lateral:

| Módulo | Funcionalidades |
|--------|-----------------|
| **Coleta** | Conexão com Arduino, gráfico em tempo real, coleta de pontos (Pressão/Tempo) e input de massa. |
| **Histórico** | Visualização de todas as amostras salvas no banco de dados SQLite (`reometria.db`). Permite importar dados legados (JSON). |
| **Calibração** | Assistente passo-a-passo para calibrar os sensores de pressão (Linha e Pasta). |
| **Análise** | Processamento reológico completo. Cálculo de tensão/taxa real e aparente. Ajuste de 5 modelos reológicos (Newton, Power Law, Bingham, Herschel-Bulkley, Casson). Exportação de relatórios PDF. |
| **Correções** | Ferramentas avançadas para aplicação das correções de **Bagley** (efeitos de entrada) e **Mooney** (deslizamento na parede). |

### **Recursos Adicionais:**
- **Relatórios PDF**: Geração automática de relatórios detalhados com gráficos e estatísticas.
- **Análise Comparativa**: Compare múltiplas amostras (inclusive dados externos de reômetros rotacionais) em um único gráfico.
- **Limpeza de Dados**: Ferramenta visual para detecção e remoção de outliers.

---

## 📁 **Estrutura do Projeto**

O projeto foi refatorado para uma arquitetura modular:

```
Reometro_Capilar/
├── gui_main.py                      # Ponto de entrada da aplicação
├── gui/                             # Pacote da Interface Gráfica
│   ├── app.py                       # Classe principal da aplicação
│   ├── frames/                      # Paineis principais (Abas)
│   │   ├── coleta.py
│   │   ├── historico.py
│   │   ├── calibracao.py
│   │   ├── analise.py
│   │   └── correcoes.py
│   └── windows/                     # Janelas secundárias (Relatórios, Comparativos)
├── legacy/                          # Scripts antigos (versões CLI anteriores)
├── modelos_reologicos.py            # Definição matemática dos modelos
├── reologia_fitting.py              # Algoritmos de ajuste de curvas
├── reometer_controller.py           # Comunicação Serial com Arduino
├── database_manager.py              # Gerenciamento do SQLite
├── utils_reologia.py                # Funções utilitárias gerais
├── requirements.txt                 # Lista de dependências
└── reometria.db                     # Banco de dados (criado automaticamente)
```

---

## 🐛 **Solução de Problemas**

### **Erro: "Arduino não detectado"**
1. Verifique se o cabo USB está conectado.
2. Confirme se os drivers do Arduino estão instalados.
3. A aplicação busca automaticamente portas com "Arduino", "USB" ou "CH340" na descrição.

### **Gráficos não aparecem ou travam**
O sistema usa `matplotlib` integrado ao `tkinter`. Se houver problemas de renderização, verifique se a biblioteca `Pillow` está instalada corretamente.

### **⚠️ Calibração e Referência de Tensão (A-01)**

O Arduino Pro Micro usa a tensão USB (AVCC) como referência do ADC. A especificação USB 2.0 permite variação de **4,75 V a 5,25 V** dependendo da fonte (computador, hub, cabo), desta forma, foi utilizada uma referência de tensão externa de precisão (LM4040-5.0) no pino AREF do Arduino.


--

File: resultados_analise_estatistica/Antigos/22-10-2025_2x43mm-Caulim60%H2O40%_ANALISE_LIMPA_20251022_144300/limpo_22-10-2025_2x43mm-Caulim60%H2O40%_ANALISE_LIMPA_20251022_144300_resultados_estatisticos.csv
P_NOMINAL_AGRUPADA;P_ext_MEDIA(bar);τw_MEDIA(Pa);γ̇w_MEDIA(s⁻¹);η_MEDIA(Pa·s);STD_P_ext(bar);STD_τw (Pa);STD_γ̇w (s⁻¹);STD_η (Pa·s)
0,50000;0,51614;600,18510;167,87300;3,57829;0,01773;20,60227;7,60519;0,12306
0,60000;0,56817;660,66021;205,15924;3,22147;0,00784;9,11655;5,46815;0,06233
0,80000;0,76255;886,66010;363,59148;2,44053;0,00537;6,24784;10,53605;0,07995
0,90000;0,90598;1053,45350;541,47763;1,94957;0,01171;13,61048;30,77289;0,08577
1,20000;1,23850;1440,08810;1162,81783;1,23900;0,00471;5,50212;31,16988;0,03175
1,30000;1,26400;1469,77263;1246,49083;1,17990;0,01001;11,66538;38,38038;0,03467
1,40000;1,44350;1678,50070;2066,72420;0,81220;;;;
1,60000;1,61025;1872,39495;2821,11235;0,66375;0,02638;30,66871;65,80654;0,00460
1,70000;1,71148;1990,09467;3575,46225;0,56568;0,03552;41,31275;518,45653;0,07533
