Repository: bruno-egami/Reometro_Capilar

# 🔬 Sistema de Controle e Análise - Reômetro Capilar

Sistema para controle de reômetro capilar com **dois sensores de pressão** (Linha & Pasta), análise reológica, correções de Bagley e Mooney, e comparação de dados.

---

## 📋 **Índice**

1. [Requisitos](#requisitos)
2. [Instalação](#instalação)
3. [Como Executar](#como-executar)
4. [Funcionalidades](#funcionalidades)
5. [Estrutura do Projeto](#estrutura-do-projeto)
6. [Solução de Problemas](#solução-de-problemas)

---

## 🔧 **Requisitos**

### **Hardware**
- Arduino com Firmware v3.1 (dual sensor)
- 2x Sensores de pressão (Transdutor 1: Linha, Transdutor 2: Pasta)
- Balança de precisão
- Reômetro capilar com capilares intercambiáveis

### **Software**
- **Python:** 3.8 ou superior
- **Sistema Operacional:** Windows, Linux ou macOS

### **Dependências Python**

Instale todas as dependências necessárias listadas no `requirements.txt`:

```bash
pip install -r requirements.txt
```

As principais bibliotecas utilizadas são: `customtkinter`, `matplotlib`, `pandas`, `scipy`, `pyserial`, `scikit-learn`, `fpdf` e `Pillow`.

---

## 🚀 **Instalação**

### **1. Clone ou Baixe o Repositório**
```bash
git clone https://github.com/bruno-egami/Reometro_Capilar.git
cd Reometro_Capilar
```

### **2. Instale as Dependências**
```bash
pip install -r requirements.txt
```

### **3. Configure o Arduino**
- Carregue o firmware v3.1 no Arduino
- Conecte os sensores de pressão
- Conecte o Arduino via USB

---

## 🖥️ **Como Executar**

O sistema possui uma **interface gráfica** construída com `customtkinter`. Para iniciar a aplicação:

```bash
python gui_main.py
```

> **Nota**: Se houver problemas com o Arduino, você pode desconectá-lo para testar a interface em modo de simulação (requer alteração no código para `MockController` se não conectar automaticamente).

---

## 🌟 **Funcionalidades**

A aplicação é dividida em módulos acessíveis pela barra lateral:

| Módulo | Funcionalidades |
|--------|-----------------|
| **Coleta** | Conexão com Arduino, gráfico em tempo real, coleta de pontos (Pressão/Tempo) e input de massa. |
| **Histórico** | Visualização de todas as amostras salvas no banco de dados SQLite (`reometria.db`). Permite importar dados legados (JSON). |
| **Calibração** | Assistente passo-a-passo para calibrar os sensores de pressão (Linha e Pasta). |
| **Análise** | Processamento reológico completo. Cálculo de tensão/taxa real e aparente. Ajuste de 5 modelos reológicos (Newton, Power Law, Bingham, Herschel-Bulkley, Casson). Exportação de relatórios PDF. |
| **Correções** | Ferramentas avançadas para aplicação das correções de **Bagley** (efeitos de entrada) e **Mooney** (deslizamento na parede). |

### **Recursos Adicionais:**
- **Relatórios PDF**: Geração automática de relatórios detalhados com gráficos e estatísticas.
- **Análise Comparativa**: Compare múltiplas amostras (inclusive dados externos de reômetros rotacionais) em um único gráfico.
- **Limpeza de Dados**: Ferramenta visual para detecção e remoção de outliers.

---

## 📁 **Estrutura do Projeto**

O projeto foi refatorado para uma arquitetura modular:

```
Reometro_Capilar/
├── gui_main.py                      # Ponto de entrada da aplicação
├── gui/                             # Pacote da Interface Gráfica
│   ├── app.py                       # Classe principal da aplicação
│   ├── frames/                      # Paineis principais (Abas)
│   │   ├── coleta.py
│   │   ├── historico.py
│   │   ├── calibracao.py
│   │   ├── analise.py
│   │   └── correcoes.py
│   └── windows/                     # Janelas secundárias (Relatórios, Comparativos)
├── legacy/                          # Scripts antigos (versões CLI anteriores)
├── modelos_reologicos.py            # Definição matemática dos modelos
├── reologia_fitting.py              # Algoritmos de ajuste de curvas
├── reometer_controller.py           # Comunicação Serial com Arduino
├── database_manager.py              # Gerenciamento do SQLite
├── utils_reologia.py                # Funções utilitárias gerais
├── requirements.txt                 # Lista de dependências
└── reometria.db                     # Banco de dados (criado automaticamente)
```

---

## 🐛 **Solução de Problemas**

### **Erro: "Arduino não detectado"**
1. Verifique se o cabo USB está conectado.
2. Confirme se os drivers do Arduino estão instalados.
3. A aplicação busca automaticamente portas com "Arduino", "USB" ou "CH340" na descrição.

### **Gráficos não aparecem ou travam**
O sistema usa `matplotlib` integrado ao `tkinter`. Se houver problemas de renderização, verifique se a biblioteca `Pillow` está instalada corretamente.

### **⚠️ Calibração e Referência de Tensão (A-01)**

O Arduino Pro Micro usa a tensão USB (AVCC) como referência do ADC. A especificação USB 2.0 permite variação de **4,75 V a 5,25 V** dependendo da fonte (computador, hub, cabo), desta forma, foi utilizada uma referência de tensão externa de precisão (LM4040-5.0) no pino AREF do Arduino.


--

File: resultados_analise_estatistica/Antigos/0.2994-22-10-2025_2x43mm-Caulim60%H2O40%_20251022_144844/20251022_144844_resultados_estatisticos.csv
P_NOMINAL_AGRUPADA;P_ext_MEDIA(bar);τw_MEDIA(Pa);γ̇w_MEDIA(s⁻¹);η_MEDIA(Pa·s);STD_P_ext(bar);STD_τw (Pa);STD_γ̇w (s⁻¹);STD_η (Pa·s)
0,50000;0,51614;179,69544;231,58590;;0,01773;6,16832;10,49157;
0,60000;0,56817;197,80166;283,02344;;0,00784;2,72950;7,54346;
0,80000;0,76255;265,46603;501,58553;;0,00537;1,87061;14,53481;
0,90000;0,90598;315,40395;746,98493;;0,01171;4,07496;42,45212;
1,20000;1,22390;426,08085;1203,10698;;0,02945;10,25172;802,83937;
1,30000;1,26400;440,04993;1719,57210;;0,01001;3,49260;52,94690;
1,40000;1,44350;502,54310;2851,10910;;;;;
1,60000;1,61025;560,59505;3891,81055;;0,02638;9,18228;90,78212;
1,70000;1,71148;595,83437;4932,45922;;0,03552;12,36905;715,22660;
