Repository: bruno-egami/Reometro_Capilar

# 🔬 Sistema de Controle e Análise - Reômetro Capilar

Sistema para controle de reômetro capilar com **dois sensores de pressão** (Linha & Pasta), análise reológica, correções de Bagley e Mooney, e comparação de dados.

---

## 📋 **Índice**

1. [Requisitos](#requisitos)
2. [Instalação](#instalação)
3. [Como Executar](#como-executar)
4. [Funcionalidades](#funcionalidades)
5. [Estrutura do Projeto](#estrutura-do-projeto)
6. [Solução de Problemas](#solução-de-problemas)

---

## 🔧 **Requisitos**

### **Hardware**
- Arduino com Firmware v3.1 (dual sensor)
- 2x Sensores de pressão (Transdutor 1: Linha, Transdutor 2: Pasta)
- Balança de precisão
- Reômetro capilar com capilares intercambiáveis

### **Software**
- **Python:** 3.8 ou superior
- **Sistema Operacional:** Windows, Linux ou macOS

### **Dependências Python**

Instale todas as dependências necessárias listadas no `requirements.txt`:

```bash
pip install -r requirements.txt
```

As principais bibliotecas utilizadas são: `customtkinter`, `matplotlib`, `pandas`, `scipy`, `pyserial`, `scikit-learn`, `fpdf` e `Pillow`.

---

## 🚀 **Instalação**

### **1. Clone ou Baixe o Repositório**
```bash
git clone https://github.com/bruno-egami/Reometro_Capilar.git
cd Reometro_Capilar
```

### **2. Instale as Dependências**
```bash
pip install -r requirements.txt
```

### **3. Configure o Arduino**
- Carregue o firmware v3.1 no Arduino
- Conecte os sensores de pressão
- Conecte o Arduino via USB

---

## 🖥️ **Como Executar**

O sistema possui uma **interface gráfica** construída com `customtkinter`. Para iniciar a aplicação:

```bash
python gui_main.py
```

> **Nota**: Se houver problemas com o Arduino, você pode desconectá-lo para testar a interface em modo de simulação (requer alteração no código para `MockController` se não conectar automaticamente).

---

## 🌟 **Funcionalidades**

A aplicação é dividida em módulos acessíveis pela barra lateral:

| Módulo | Funcionalidades |
|--------|-----------------|
| **Coleta** | Conexão com Arduino, gráfico em tempo real, coleta de pontos (Pressão/Tempo) e input de massa. |
| **Histórico** | Visualização de todas as amostras salvas no banco de dados SQLite (`reometria.db`). Permite importar dados legados (JSON). |
| **Calibração** | Assistente passo-a-passo para calibrar os sensores de pressão (Linha e Pasta). |
| **Análise** | Processamento reológico completo. Cálculo de tensão/taxa real e aparente. Ajuste de 5 modelos reológicos (Newton, Power Law, Bingham, Herschel-Bulkley, Casson). Exportação de relatórios PDF. |
| **Correções** | Ferramentas avançadas para aplicação das correções de **Bagley** (efeitos de entrada) e **Mooney** (deslizamento na parede). |

### **Recursos Adicionais:**
- **Relatórios PDF**: Geração automática de relatórios detalhados com gráficos e estatísticas.
- **Análise Comparativa**: Compare múltiplas amostras (inclusive dados externos de reômetros rotacionais) em um único gráfico.
- **Limpeza de Dados**: Ferramenta visual para detecção e remoção de outliers.

---

## 📁 **Estrutura do Projeto**

O projeto foi refatorado para uma arquitetura modular:

```
Reometro_Capilar/
├── gui_main.py                      # Ponto de entrada da aplicação
├── gui/                             # Pacote da Interface Gráfica
│   ├── app.py                       # Classe principal da aplicação
│   ├── frames/                      # Paineis principais (Abas)
│   │   ├── coleta.py
│   │   ├── historico.py
│   │   ├── calibracao.py
│   │   ├── analise.py
│   │   └── correcoes.py
│   └── windows/                     # Janelas secundárias (Relatórios, Comparativos)
├── legacy/                          # Scripts antigos (versões CLI anteriores)
├── modelos_reologicos.py            # Definição matemática dos modelos
├── reologia_fitting.py              # Algoritmos de ajuste de curvas
├── reometer_controller.py           # Comunicação Serial com Arduino
├── database_manager.py              # Gerenciamento do SQLite
├── utils_reologia.py                # Funções utilitárias gerais
├── requirements.txt                 # Lista de dependências
└── reometria.db                     # Banco de dados (criado automaticamente)
```

---

## 🐛 **Solução de Problemas**

### **Erro: "Arduino não detectado"**
1. Verifique se o cabo USB está conectado.
2. Confirme se os drivers do Arduino estão instalados.
3. A aplicação busca automaticamente portas com "Arduino", "USB" ou "CH340" na descrição.

### **Gráficos não aparecem ou travam**
O sistema usa `matplotlib` integrado ao `tkinter`. Se houver problemas de renderização, verifique se a biblioteca `Pillow` está instalada corretamente.

### **⚠️ Calibração e Referência de Tensão (A-01)**

O Arduino Pro Micro usa a tensão USB (AVCC) como referência do ADC. A especificação USB 2.0 permite variação de **4,75 V a 5,25 V** dependendo da fonte (computador, hub, cabo), desta forma, foi utilizada uma referência de tensão externa de precisão (LM4040-5.0) no pino AREF do Arduino.


--

File: resultados_analise_estatistica/Antigos/FC0.25_20251019_211538/20251019_211538_resultados_estatisticos.csv
P_NOMINAL_AGRUPADA;P_ext_MEDIA(bar);τw_MEDIA(Pa);γ̇w_MEDIA(s⁻¹);η_MEDIA(Pa·s);STD_P_ext(bar);STD_τw (Pa);STD_γ̇w (s⁻¹);STD_η (Pa·s)
0,50000;0,52992;155,25127;98,89052;1,57338;0,01049;3,07180;5,58930;0,07194
0,60000;0,58248;170,64378;124,05406;1,38446;0,03676;10,76319;16,35249;0,08770
0,70000;0,67263;197,05667;166,39935;1,18478;0,00915;2,68022;4,34538;0,03109
1,20000;1,21395;355,64600;982,82345;0,36195;0,02977;8,72570;35,93849;0,00431
1,30000;1,30262;381,62885;1021,16990;0,37767;0,04710;13,79608;110,21406;0,05006
1,40000;1,36615;400,23870;1093,90990;0,37045;0,01916;5,60693;179,55775;0,05565
1,50000;1,47999;433,58856;2956,04426;0,15317;0,02197;6,43887;723,93849;0,03124
1,60000;1,58415;464,10505;3950,42340;0,11750;0,03967;11,61543;47,60186;0,00156

File: resultados_analise_estatistica/Antigos/FC0.2788_20251019_213848/20251019_213848_resultados_estatisticos.csv
P_NOMINAL_AGRUPADA;P_ext_MEDIA(bar);τw_MEDIA(Pa);γ̇w_MEDIA(s⁻¹);η_MEDIA(Pa·s);STD_P_ext(bar);STD_τw (Pa);STD_γ̇w (s⁻¹);STD_η (Pa·s)
0,50000;0,52992;173,13623;98,89052;1,75463;0,01049;3,42568;5,58930;0,08023
0,60000;0,58248;190,30194;124,05406;1,54398;0,03676;12,00310;16,35249;0,09781
0,70000;0,67263;219,75760;166,39935;1,32127;0,00915;2,98895;4,34538;0,03470
1,20000;1,21395;396,61640;982,82345;0,40365;0,02977;9,73092;35,93849;0,00488
1,30000;1,30262;425,59247;1021,16990;0,42117;0,04710;15,38534;110,21406;0,05584
1,40000;1,36615;446,34615;1093,90990;0,41310;0,01916;6,25287;179,55775;0,06208
1,50000;1,47999;483,53799;2956,04426;0,17081;0,02197;7,18059;723,93849;0,03483
1,60000;1,58415;517,56995;3950,42340;0,13100;0,03967;12,95342;47,60186;0,00170
