Repository: bruno-egami/Reometro_Capilar

# 🔬 Sistema de Controle e Análise - Reômetro Capilar

Sistema para controle de reômetro capilar com **dois sensores de pressão** (Linha & Pasta), análise reológica, correções de Bagley e Mooney, e comparação de dados.

---

## 📋 **Índice**

1. [Requisitos](#requisitos)
2. [Instalação](#instalação)
3. [Como Executar](#como-executar)
4. [Funcionalidades](#funcionalidades)
5. [Estrutura do Projeto](#estrutura-do-projeto)
6. [Solução de Problemas](#solução-de-problemas)

---

## 🔧 **Requisitos**

### **Hardware**
- Arduino com Firmware v3.1 (dual sensor)
- 2x Sensores de pressão (Transdutor 1: Linha, Transdutor 2: Pasta)
- Balança de precisão
- Reômetro capilar com capilares intercambiáveis

### **Software**
- **Python:** 3.8 ou superior
- **Sistema Operacional:** Windows, Linux ou macOS

### **Dependências Python**

Instale todas as dependências necessárias listadas no `requirements.txt`:

```bash
pip install -r requirements.txt
```

As principais bibliotecas utilizadas são: `customtkinter`, `matplotlib`, `pandas`, `scipy`, `pyserial`, `scikit-learn`, `fpdf` e `Pillow`.

---

## 🚀 **Instalação**

### **1. Clone ou Baixe o Repositório**
```bash
git clone https://github.com/bruno-egami/Reometro_Capilar.git
cd Reometro_Capilar
```

### **2. Instale as Dependências**
```bash
pip install -r requirements.txt
```

### **3. Configure o Arduino**
- Carregue o firmware v3.1 no Arduino
- Conecte os sensores de pressão
- Conecte o Arduino via USB

---

## 🖥️ **Como Executar**

O sistema possui uma **interface gráfica** construída com `customtkinter`. Para iniciar a aplicação:

```bash
python gui_main.py
```

> **Nota**: Se houver problemas com o Arduino, você pode desconectá-lo para testar a interface em modo de simulação (requer alteração no código para `MockController` se não conectar automaticamente).

---

## 🌟 **Funcionalidades**

A aplicação é dividida em módulos acessíveis pela barra lateral:

| Módulo | Funcionalidades |
|--------|-----------------|
| **Coleta** | Conexão com Arduino, gráfico em tempo real, coleta de pontos (Pressão/Tempo) e input de massa. |
| **Histórico** | Visualização de todas as amostras salvas no banco de dados SQLite (`reometria.db`). Permite importar dados legados (JSON). |
| **Calibração** | Assistente passo-a-passo para calibrar os sensores de pressão (Linha e Pasta). |
| **Análise** | Processamento reológico completo. Cálculo de tensão/taxa real e aparente. Ajuste de 5 modelos reológicos (Newton, Power Law, Bingham, Herschel-Bulkley, Casson). Exportação de relatórios PDF. |
| **Correções** | Ferramentas avançadas para aplicação das correções de **Bagley** (efeitos de entrada) e **Mooney** (deslizamento na parede). |

### **Recursos Adicionais:**
- **Relatórios PDF**: Geração automática de relatórios detalhados com gráficos e estatísticas.
- **Análise Comparativa**: Compare múltiplas amostras (inclusive dados externos de reômetros rotacionais) em um único gráfico.
- **Limpeza de Dados**: Ferramenta visual para detecção e remoção de outliers.

---

## 📁 **Estrutura do Projeto**

O projeto foi refatorado para uma arquitetura modular:

```
Reometro_Capilar/
├── gui_main.py                      # Ponto de entrada da aplicação
├── gui/                             # Pacote da Interface Gráfica
│   ├── app.py                       # Classe principal da aplicação
│   ├── frames/                      # Paineis principais (Abas)
│   │   ├── coleta.py
│   │   ├── historico.py
│   │   ├── calibracao.py
│   │   ├── analise.py
│   │   └── correcoes.py
│   └── windows/                     # Janelas secundárias (Relatórios, Comparativos)
├── legacy/                          # Scripts antigos (versões CLI anteriores)
├── modelos_reologicos.py            # Definição matemática dos modelos
├── reologia_fitting.py              # Algoritmos de ajuste de curvas
├── reometer_controller.py           # Comunicação Serial com Arduino
├── database_manager.py              # Gerenciamento do SQLite
├── utils_reologia.py                # Funções utilitárias gerais
├── requirements.txt                 # Lista de dependências
└── reometria.db                     # Banco de dados (criado automaticamente)
```

---

## 🐛 **Solução de Problemas**

### **Erro: "Arduino não detectado"**
1. Verifique se o cabo USB está conectado.
2. Confirme se os drivers do Arduino estão instalados.
3. A aplicação busca automaticamente portas com "Arduino", "USB" ou "CH340" na descrição.

### **Gráficos não aparecem ou travam**
O sistema usa `matplotlib` integrado ao `tkinter`. Se houver problemas de renderização, verifique se a biblioteca `Pillow` está instalada corretamente.

### **⚠️ Calibração e Referência de Tensão (A-01)**

O Arduino Pro Micro usa a tensão USB (AVCC) como referência do ADC. A especificação USB 2.0 permite variação de **4,75 V a 5,25 V** dependendo da fonte (computador, hub, cabo), desta forma, foi utilizada uma referência de tensão externa de precisão (LM4040-5.0) no pino AREF do Arduino.


--

File: resultados_analise_estatistica/Antigos/Teste-capilar1mm-Caulim60H2O40_ANALISE_LIMPA_20251023_150925/limpo_Teste-capilar1mm-Caulim60H2O40_ANALISE_LIMPA_20251023_150925_resultados_estatisticos.csv
P_NOMINAL_AGRUPADA;P_ext_MEDIA(bar);τw_MEDIA(Pa);γ̇w_MEDIA(s⁻¹);η_MEDIA(Pa·s);STD_P_ext(bar);STD_τw (Pa);STD_γ̇w (s⁻¹);STD_η (Pa·s)
1,10000;1,10684;643,50790;874,14456;0,73714;0,00706;4,11359;38,96472;0,02718
1,40000;1,39744;812,47156;1266,72992;0,64162;0,01666;9,69534;34,42011;0,01173
1,90000;1,88632;1096,69038;2209,79387;0,49645;0,01640;9,53444;52,14468;0,01035
2,30000;2,31563;1346,29120;3756,40680;0,35887;0,02193;12,75599;181,95137;0,01411
2,40000;2,37357;1379,98057;4028,96527;0,34397;0,02273;13,19447;323,91877;0,02721
2,60000;2,59373;1507,98257;3895,53346;0,39727;0,02484;14,43623;617,43617;0,07515
