Repository: bruno-egami/Reometro_Capilar

# 🔬 Sistema de Controle e Análise - Reômetro Capilar

Sistema para controle de reômetro capilar com **dois sensores de pressão** (Linha & Pasta), análise reológica, correções de Bagley e Mooney, e comparação de dados.

---

## 📋 **Índice**

1. [Requisitos](#requisitos)
2. [Instalação](#instalação)
3. [Como Executar](#como-executar)
4. [Funcionalidades](#funcionalidades)
5. [Estrutura do Projeto](#estrutura-do-projeto)
6. [Solução de Problemas](#solução-de-problemas)

---

## 🔧 **Requisitos**

### **Hardware**
- Arduino com Firmware v3.1 (dual sensor)
- 2x Sensores de pressão (Transdutor 1: Linha, Transdutor 2: Pasta)
- Balança de precisão
- Reômetro capilar com capilares intercambiáveis

### **Software**
- **Python:** 3.8 ou superior
- **Sistema Operacional:** Windows, Linux ou macOS

### **Dependências Python**

Instale todas as dependências necessárias listadas no `requirements.txt`:

```bash
pip install -r requirements.txt
```

As principais bibliotecas utilizadas são: `customtkinter`, `matplotlib`, `pandas`, `scipy`, `pyserial`, `scikit-learn`, `fpdf` e `Pillow`.

---

## 🚀 **Instalação**

### **1. Clone ou Baixe o Repositório**
```bash
git clone https://github.com/bruno-egami/Reometro_Capilar.git
cd Reometro_Capilar
```

### **2. Instale as Dependências**
```bash
pip install -r requirements.txt
```

### **3. Configure o Arduino**
- Carregue o firmware v3.1 no Arduino
- Conecte os sensores de pressão
- Conecte o Arduino via USB

---

## 🖥️ **Como Executar**

O sistema possui uma **interface gráfica** construída com `customtkinter`. Para iniciar a aplicação:

```bash
python gui_main.py
```

> **Nota**: Se houver problemas com o Arduino, você pode desconectá-lo para testar a interface em modo de simulação (requer alteração no código para `MockController` se não conectar automaticamente).

---

## 🌟 **Funcionalidades**

A aplicação é dividida em módulos acessíveis pela barra lateral:

| Módulo | Funcionalidades |
|--------|-----------------|
| **Coleta** | Conexão com Arduino, gráfico em tempo real, coleta de pontos (Pressão/Tempo) e input de massa. |
| **Histórico** | Visualização de todas as amostras salvas no banco de dados SQLite (`reometria.db`). Permite importar dados legados (JSON). |
| **Calibração** | Assistente passo-a-passo para calibrar os sensores de pressão (Linha e Pasta). |
| **Análise** | Processamento reológico completo. Cálculo de tensão/taxa real e aparente. Ajuste de 5 modelos reológicos (Newton, Power Law, Bingham, Herschel-Bulkley, Casson). Exportação de relatórios PDF. |
| **Correções** | Ferramentas avançadas para aplicação das correções de **Bagley** (efeitos de entrada) e **Mooney** (deslizamento na parede). |

### **Recursos Adicionais:**
- **Relatórios PDF**: Geração automática de relatórios detalhados com gráficos e estatísticas.
- **Análise Comparativa**: Compare múltiplas amostras (inclusive dados externos de reômetros rotacionais) em um único gráfico.
- **Limpeza de Dados**: Ferramenta visual para detecção e remoção de outliers.

---

## 📁 **Estrutura do Projeto**

O projeto foi refatorado para uma arquitetura modular:

```
Reometro_Capilar/
├── gui_main.py                      # Ponto de entrada da aplicação
├── gui/                             # Pacote da Interface Gráfica
│   ├── app.py                       # Classe principal da aplicação
│   ├── frames/                      # Paineis principais (Abas)
│   │   ├── coleta.py
│   │   ├── historico.py
│   │   ├── calibracao.py
│   │   ├── analise.py
│   │   └── correcoes.py
│   └── windows/                     # Janelas secundárias (Relatórios, Comparativos)
├── legacy/                          # Scripts antigos (versões CLI anteriores)
├── modelos_reologicos.py            # Definição matemática dos modelos
├── reologia_fitting.py              # Algoritmos de ajuste de curvas
├── reometer_controller.py           # Comunicação Serial com Arduino
├── database_manager.py              # Gerenciamento do SQLite
├── utils_reologia.py                # Funções utilitárias gerais
├── requirements.txt                 # Lista de dependências
└── reometria.db                     # Banco de dados (criado automaticamente)
```

---

## 🐛 **Solução de Problemas**

### **Erro: "Arduino não detectado"**
1. Verifique se o cabo USB está conectado.
2. Confirme se os drivers do Arduino estão instalados.
3. A aplicação busca automaticamente portas com "Arduino", "USB" ou "CH340" na descrição.

### **Gráficos não aparecem ou travam**
O sistema usa `matplotlib` integrado ao `tkinter`. Se houver problemas de renderização, verifique se a biblioteca `Pillow` está instalada corretamente.

### **⚠️ Calibração e Referência de Tensão (A-01)**

O Arduino Pro Micro usa a tensão USB (AVCC) como referência do ADC. A especificação USB 2.0 permite variação de **4,75 V a 5,25 V** dependendo da fonte (computador, hub, cabo), desta forma, foi utilizada uma referência de tensão externa de precisão (LM4040-5.0) no pino AREF do Arduino.


--

File: resultados_analise_estatistica/Antigos/limpo_residuos_Teste-capilar1mm-Caulim60H2O40_20251023_160237/20251023_160237_resultados_estatisticos.csv
P_NOMINAL_AGRUPADA;P_ext_MEDIA(bar);τw_MEDIA(Pa);γ̇w_MEDIA(s⁻¹);η_MEDIA(Pa·s);STD_P_ext(bar);STD_τw (Pa);STD_γ̇w (s⁻¹);STD_η (Pa·s)
1,10000;1,10684;192,53758;1058,80576;0,18208;0,00706;1,23078;47,19592;0,00671
1,40000;1,39744;243,09150;1534,32400;0,15850;0,01666;2,90084;41,69127;0,00288
1,90000;1,88632;328,12975;2676,60830;0,12265;0,01640;2,85271;63,16013;0,00255
2,30000;2,32270;404,04210;4650,35875;0,08695;0,02574;4,47542;191,41176;0,00262
2,40000;2,35840;410,25470;4427,52750;0,09270;;;;
2,60000;2,61673;455,18947;4585,06077;0,10023;0,00952;1,65807;528,08461;0,01238
