Repository: bruno-egami/Reometro_Capilar

# 🔬 Sistema de Controle e Análise - Reômetro Capilar

Sistema para controle de reômetro capilar com **dois sensores de pressão** (Linha & Pasta), análise reológica, correções de Bagley e Mooney, e comparação de dados.

---

## 📋 **Índice**

1. [Requisitos](#requisitos)
2. [Instalação](#instalação)
3. [Como Executar](#como-executar)
4. [Funcionalidades](#funcionalidades)
5. [Estrutura do Projeto](#estrutura-do-projeto)
6. [Solução de Problemas](#solução-de-problemas)

---

## 🔧 **Requisitos**

### **Hardware**
- Arduino com Firmware v3.1 (dual sensor)
- 2x Sensores de pressão (Transdutor 1: Linha, Transdutor 2: Pasta)
- Balança de precisão
- Reômetro capilar com capilares intercambiáveis

### **Software**
- **Python:** 3.8 ou superior
- **Sistema Operacional:** Windows, Linux ou macOS

### **Dependências Python**

Instale todas as dependências necessárias listadas no `requirements.txt`:

```bash
pip install -r requirements.txt
```

As principais bibliotecas utilizadas são: `customtkinter`, `matplotlib`, `pandas`, `scipy`, `pyserial`, `scikit-learn`, `fpdf` e `Pillow`.

---

## 🚀 **Instalação**

### **1. Clone ou Baixe o Repositório**
```bash
git clone https://github.com/bruno-egami/Reometro_Capilar.git
cd Reometro_Capilar
```

### **2. Instale as Dependências**
```bash
pip install -r requirements.txt
```

### **3. Configure o Arduino**
- Carregue o firmware v3.1 no Arduino
- Conecte os sensores de pressão
- Conecte o Arduino via USB

---

## 🖥️ **Como Executar**

O sistema possui uma **interface gráfica** construída com `customtkinter`. Para iniciar a aplicação:

```bash
python gui_main.py
```

> **Nota**: Se houver problemas com o Arduino, você pode desconectá-lo para testar a interface em modo de simulação (requer alteração no código para `MockController` se não conectar automaticamente).

---

## 🌟 **Funcionalidades**

A aplicação é dividida em módulos acessíveis pela barra lateral:

| Módulo | Funcionalidades |
|--------|-----------------|
| **Coleta** | Conexão com Arduino, gráfico em tempo real, coleta de pontos (Pressão/Tempo) e input de massa. |
| **Histórico** | Visualização de todas as amostras salvas no banco de dados SQLite (`reometria.db`). Permite importar dados legados (JSON). |
| **Calibração** | Assistente passo-a-passo para calibrar os sensores de pressão (Linha e Pasta). |
| **Análise** | Processamento reológico completo. Cálculo de tensão/taxa real e aparente. Ajuste de 5 modelos reológicos (Newton, Power Law, Bingham, Herschel-Bulkley, Casson). Exportação de relatórios PDF. |
| **Correções** | Ferramentas avançadas para aplicação das correções de **Bagley** (efeitos de entrada) e **Mooney** (deslizamento na parede). |

### **Recursos Adicionais:**
- **Relatórios PDF**: Geração automática de relatórios detalhados com gráficos e estatísticas.
- **Análise Comparativa**: Compare múltiplas amostras (inclusive dados externos de reômetros rotacionais) em um único gráfico.
- **Limpeza de Dados**: Ferramenta visual para detecção e remoção de outliers.

---

## 📁 **Estrutura do Projeto**

O projeto foi refatorado para uma arquitetura modular:

```
Reometro_Capilar/
├── gui_main.py                      # Ponto de entrada da aplicação
├── gui/                             # Pacote da Interface Gráfica
│   ├── app.py                       # Classe principal da aplicação
│   ├── frames/                      # Paineis principais (Abas)
│   │   ├── coleta.py
│   │   ├── historico.py
│   │   ├── calibracao.py
│   │   ├── analise.py
│   │   └── correcoes.py
│   └── windows/                     # Janelas secundárias (Relatórios, Comparativos)
├── legacy/                          # Scripts antigos (versões CLI anteriores)
├── modelos_reologicos.py            # Definição matemática dos modelos
├── reologia_fitting.py              # Algoritmos de ajuste de curvas
├── reometer_controller.py           # Comunicação Serial com Arduino
├── database_manager.py              # Gerenciamento do SQLite
├── utils_reologia.py                # Funções utilitárias gerais
├── requirements.txt                 # Lista de dependências
└── reometria.db                     # Banco de dados (criado automaticamente)
```

---

## 🐛 **Solução de Problemas**

### **Erro: "Arduino não detectado"**
1. Verifique se o cabo USB está conectado.
2. Confirme se os drivers do Arduino estão instalados.
3. A aplicação busca automaticamente portas com "Arduino", "USB" ou "CH340" na descrição.

### **Gráficos não aparecem ou travam**
O sistema usa `matplotlib` integrado ao `tkinter`. Se houver problemas de renderização, verifique se a biblioteca `Pillow` está instalada corretamente.

### **⚠️ Calibração e Referência de Tensão (A-01)**

O Arduino Pro Micro usa a tensão USB (AVCC) como referência do ADC. A especificação USB 2.0 permite variação de **4,75 V a 5,25 V** dependendo da fonte (computador, hub, cabo), desta forma, foi utilizada uma referência de tensão externa de precisão (LM4040-5.0) no pino AREF do Arduino.


--

File: resultados_analise_estatistica/F0.581240Cap1_20251026_201409/20251026_201409_resultados_estatisticos.csv
P_NOMINAL_AGRUPADA;P_ext_MEDIA(bar);τw_MEDIA(Pa);γ̇w_MEDIA(s⁻¹);η_MEDIA(Pa·s);STD_P_ext(bar);STD_τw (Pa);STD_γ̇w (s⁻¹);STD_η (Pa·s)
0,50000;0,54675;184,75095;383,90735;0,48125;0,00049;0,19014;3,38697;0,00474
0,60000;0,60264;203,63608;422,27935;0,48342;0,03210;10,85240;34,16050;0,01832
0,70000;0,67015;226,44365;502,73050;0,45045;0,02609;8,81458;20,33979;0,00064
1,00000;0,97962;331,01846;852,99690;0,38878;0,00843;2,84027;44,15156;0,01749
1,30000;1,30196;439,94544;1262,27156;0,34892;0,01564;5,29286;55,02023;0,01125
1,60000;1,59274;538,20232;1611,78116;0,33424;0,00672;2,26775;59,19639;0,01108
1,80000;1,83085;618,66260;1993,44995;0,31045;0,00191;0,66086;45,42461;0,00742
1,90000;1,86133;628,95503;2036,15647;0,30890;0,01069;3,61181;17,77356;0,00104
2,00000;2,03533;687,74427;2466,01363;0,27897;0,00867;2,92345;54,08960;0,00532
2,10000;2,05910;695,78865;2409,12185;0,28930;0,00226;0,74777;139,98487;0,01655
2,40000;2,37618;802,93016;3279,08698;0,24502;0,00824;2,79255;98,94754;0,00671
2,60000;2,57478;870,03370;3825,59850;0,22766;0,00646;2,18573;135,77359;0,00810
2,70000;2,74210;926,56030;4240,91330;0,21850;;;;
2,80000;2,79375;944,02875;4626,39270;0,20422;0,02037;6,87916;166,82394;0,00594
2,90000;2,91578;985,26206;5020,38432;0,19692;0,01061;3,59582;311,51063;0,01300
3,20000;3,20695;1083,65535;6172,16308;0,17665;0,01378;4,66410;531,23086;0,01695
