Repository: bruno-egami/Reometro_Capilar

# 🔬 Sistema de Controle e Análise - Reômetro Capilar

Sistema para controle de reômetro capilar com **dois sensores de pressão** (Linha & Pasta), análise reológica, correções de Bagley e Mooney, e comparação de dados.

---

## 📋 **Índice**

1. [Requisitos](#requisitos)
2. [Instalação](#instalação)
3. [Como Executar](#como-executar)
4. [Funcionalidades](#funcionalidades)
5. [Estrutura do Projeto](#estrutura-do-projeto)
6. [Solução de Problemas](#solução-de-problemas)

---

## 🔧 **Requisitos**

### **Hardware**
- Arduino com Firmware v3.1 (dual sensor)
- 2x Sensores de pressão (Transdutor 1: Linha, Transdutor 2: Pasta)
- Balança de precisão
- Reômetro capilar com capilares intercambiáveis

### **Software**
- **Python:** 3.8 ou superior
- **Sistema Operacional:** Windows, Linux ou macOS

### **Dependências Python**

Instale todas as dependências necessárias listadas no `requirements.txt`:

```bash
pip install -r requirements.txt
```

As principais bibliotecas utilizadas são: `customtkinter`, `matplotlib`, `pandas`, `scipy`, `pyserial`, `scikit-learn`, `fpdf` e `Pillow`.

---

## 🚀 **Instalação**

### **1. Clone ou Baixe o Repositório**
```bash
git clone https://github.com/bruno-egami/Reometro_Capilar.git
cd Reometro_Capilar
```

### **2. Instale as Dependências**
```bash
pip install -r requirements.txt
```

### **3. Configure o Arduino**
- Carregue o firmware v3.1 no Arduino
- Conecte os sensores de pressão
- Conecte o Arduino via USB

---

## 🖥️ **Como Executar**

O sistema possui uma **interface gráfica** construída com `customtkinter`. Para iniciar a aplicação:

```bash
python gui_main.py
```

> **Nota**: Se houver problemas com o Arduino, você pode desconectá-lo para testar a interface em modo de simulação (requer alteração no código para `MockController` se não conectar automaticamente).

---

## 🌟 **Funcionalidades**

A aplicação é dividida em módulos acessíveis pela barra lateral:

| Módulo | Funcionalidades |
|--------|-----------------|
| **Coleta** | Conexão com Arduino, gráfico em tempo real, coleta de pontos (Pressão/Tempo) e input de massa. |
| **Histórico** | Visualização de todas as amostras salvas no banco de dados SQLite (`reometria.db`). Permite importar dados legados (JSON). |
| **Calibração** | Assistente passo-a-passo para calibrar os sensores de pressão (Linha e Pasta). |
| **Análise** | Processamento reológico completo. Cálculo de tensão/taxa real e aparente. Ajuste de 5 modelos reológicos (Newton, Power Law, Bingham, Herschel-Bulkley, Casson). Exportação de relatórios PDF. |
| **Correções** | Ferramentas avançadas para aplicação das correções de **Bagley** (efeitos de entrada) e **Mooney** (deslizamento na parede). |

### **Recursos Adicionais:**
- **Relatórios PDF**: Geração automática de relatórios detalhados com gráficos e estatísticas.
- **Análise Comparativa**: Compare múltiplas amostras (inclusive dados externos de reômetros rotacionais) em um único gráfico.
- **Limpeza de Dados**: Ferramenta visual para detecção e remoção de outliers.

---

## 📁 **Estrutura do Projeto**

O projeto foi refatorado para uma arquitetura modular:

```
Reometro_Capilar/
├── gui_main.py                      # Ponto de entrada da aplicação
├── gui/                             # Pacote da Interface Gráfica
│   ├── app.py                       # Classe principal da aplicação
│   ├── frames/                      # Paineis principais (Abas)
│   │   ├── coleta.py
│   │   ├── historico.py
│   │   ├── calibracao.py
│   │   ├── analise.py
│   │   └── correcoes.py
│   └── windows/                     # Janelas secundárias (Relatórios, Comparativos)
├── legacy/                          # Scripts antigos (versões CLI anteriores)
├── modelos_reologicos.py            # Definição matemática dos modelos
├── reologia_fitting.py              # Algoritmos de ajuste de curvas
├── reometer_controller.py           # Comunicação Serial com Arduino
├── database_manager.py              # Gerenciamento do SQLite
├── utils_reologia.py                # Funções utilitárias gerais
├── requirements.txt                 # Lista de dependências
└── reometria.db                     # Banco de dados (criado automaticamente)
```

---

## 🐛 **Solução de Problemas**

### **Erro: "Arduino não detectado"**
1. Verifique se o cabo USB está conectado.
2. Confirme se os drivers do Arduino estão instalados.
3. A aplicação busca automaticamente portas com "Arduino", "USB" ou "CH340" na descrição.

### **Gráficos não aparecem ou travam**
O sistema usa `matplotlib` integrado ao `tkinter`. Se houver problemas de renderização, verifique se a biblioteca `Pillow` está instalada corretamente.

### **⚠️ Calibração e Referência de Tensão (A-01)**

O Arduino Pro Micro usa a tensão USB (AVCC) como referência do ADC. A especificação USB 2.0 permite variação de **4,75 V a 5,25 V** dependendo da fonte (computador, hub, cabo), desta forma, foi utilizada uma referência de tensão externa de precisão (LM4040-5.0) no pino AREF do Arduino.


--

File: resultados_analise_estatistica/FC1-Caulim40H2O-Capilar15x43_20251028_163819/20251028_163819_resultados_estatisticos.csv
P_NOMINAL_AGRUPADA;P_ext_MEDIA(bar);τw_MEDIA(Pa);γ̇w_MEDIA(s⁻¹);η_MEDIA(Pa·s);STD_P_ext(bar);STD_τw (Pa);STD_γ̇w (s⁻¹);STD_η (Pa·s)
0,40000;0,43615;380,38220;136,05975;2,79610;0,00120;1,01739;2,09452;0,05049
0,50000;0,46477;405,29397;150,84633;2,70860;0,01364;11,88131;18,51181;0,26765
0,60000;0,60461;527,27181;233,06014;2,26472;0,02037;17,76562;12,87494;0,05234
0,70000;0,71468;623,27995;302,58820;2,06510;0,04286;37,37142;27,44909;0,07684
0,80000;0,75260;656,34800;326,37750;2,01100;;;;
1,10000;1,07950;941,43610;587,73986;1,60426;0,01923;16,74955;30,85487;0,05944
1,30000;1,28832;1123,51512;718,11560;1,61692;0,00657;5,72043;130,84760;0,36187
1,70000;1,69450;1477,76350;1087,90052;1,37494;0,00867;7,57789;129,10501;0,17540
2,00000;2,02440;1765,48270;1942,74124;0,90896;0,02487;21,67882;38,13288;0,01588
2,20000;2,24430;1957,22560;2947,60150;0,66400;;;;
2,30000;2,27763;1986,30930;2907,34652;0,68322;0,02656;23,16182;32,58046;0,00669
2,60000;2,58790;2256,87110;4512,86370;0,50010;;;;
