Repository: bruno-egami/Reometro_Capilar

# 🔬 Sistema de Controle e Análise - Reômetro Capilar

Sistema para controle de reômetro capilar com **dois sensores de pressão** (Linha & Pasta), análise reológica, correções de Bagley e Mooney, e comparação de dados.

---

## 📋 **Índice**

1. [Requisitos](#requisitos)
2. [Instalação](#instalação)
3. [Como Executar](#como-executar)
4. [Funcionalidades](#funcionalidades)
5. [Estrutura do Projeto](#estrutura-do-projeto)
6. [Solução de Problemas](#solução-de-problemas)

---

## 🔧 **Requisitos**

### **Hardware**
- Arduino com Firmware v3.1 (dual sensor)
- 2x Sensores de pressão (Transdutor 1: Linha, Transdutor 2: Pasta)
- Balança de precisão
- Reômetro capilar com capilares intercambiáveis

### **Software**
- **Python:** 3.8 ou superior
- **Sistema Operacional:** Windows, Linux ou macOS

### **Dependências Python**

Instale todas as dependências necessárias listadas no `requirements.txt`:

```bash
pip install -r requirements.txt
```

As principais bibliotecas utilizadas são: `customtkinter`, `matplotlib`, `pandas`, `scipy`, `pyserial`, `scikit-learn`, `fpdf` e `Pillow`.

---

## 🚀 **Instalação**

### **1. Clone ou Baixe o Repositório**
```bash
git clone https://github.com/bruno-egami/Reometro_Capilar.git
cd Reometro_Capilar
```

### **2. Instale as Dependências**
```bash
pip install -r requirements.txt
```

### **3. Configure o Arduino**
- Carregue o firmware v3.1 no Arduino
- Conecte os sensores de pressão
- Conecte o Arduino via USB

---

## 🖥️ **Como Executar**

O sistema possui uma **interface gráfica** construída com `customtkinter`. Para iniciar a aplicação:

```bash
python gui_main.py
```

> **Nota**: Se houver problemas com o Arduino, você pode desconectá-lo para testar a interface em modo de simulação (requer alteração no código para `MockController` se não conectar automaticamente).

---

## 🌟 **Funcionalidades**

A aplicação é dividida em módulos acessíveis pela barra lateral:

| Módulo | Funcionalidades |
|--------|-----------------|
| **Coleta** | Conexão com Arduino, gráfico em tempo real, coleta de pontos (Pressão/Tempo) e input de massa. |
| **Histórico** | Visualização de todas as amostras salvas no banco de dados SQLite (`reometria.db`). Permite importar dados legados (JSON). |
| **Calibração** | Assistente passo-a-passo para calibrar os sensores de pressão (Linha e Pasta). |
| **Análise** | Processamento reológico completo. Cálculo de tensão/taxa real e aparente. Ajuste de 5 modelos reológicos (Newton, Power Law, Bingham, Herschel-Bulkley, Casson). Exportação de relatórios PDF. |
| **Correções** | Ferramentas avançadas para aplicação das correções de **Bagley** (efeitos de entrada) e **Mooney** (deslizamento na parede). |

### **Recursos Adicionais:**
- **Relatórios PDF**: Geração automática de relatórios detalhados com gráficos e estatísticas.
- **Análise Comparativa**: Compare múltiplas amostras (inclusive dados externos de reômetros rotacionais) em um único gráfico.
- **Limpeza de Dados**: Ferramenta visual para detecção e remoção de outliers.

---

## 📁 **Estrutura do Projeto**

O projeto foi refatorado para uma arquitetura modular:

```
Reometro_Capilar/
├── gui_main.py                      # Ponto de entrada da aplicação
├── gui/                             # Pacote da Interface Gráfica
│   ├── app.py                       # Classe principal da aplicação
│   ├── frames/                      # Paineis principais (Abas)
│   │   ├── coleta.py
│   │   ├── historico.py
│   │   ├── calibracao.py
│   │   ├── analise.py
│   │   └── correcoes.py
│   └── windows/                     # Janelas secundárias (Relatórios, Comparativos)
├── legacy/                          # Scripts antigos (versões CLI anteriores)
├── modelos_reologicos.py            # Definição matemática dos modelos
├── reologia_fitting.py              # Algoritmos de ajuste de curvas
├── reometer_controller.py           # Comunicação Serial com Arduino
├── database_manager.py              # Gerenciamento do SQLite
├── utils_reologia.py                # Funções utilitárias gerais
├── requirements.txt                 # Lista de dependências
└── reometria.db                     # Banco de dados (criado automaticamente)
```

---

## 🐛 **Solução de Problemas**

### **Erro: "Arduino não detectado"**
1. Verifique se o cabo USB está conectado.
2. Confirme se os drivers do Arduino estão instalados.
3. A aplicação busca automaticamente portas com "Arduino", "USB" ou "CH340" na descrição.

### **Gráficos não aparecem ou travam**
O sistema usa `matplotlib` integrado ao `tkinter`. Se houver problemas de renderização, verifique se a biblioteca `Pillow` está instalada corretamente.

### **⚠️ Calibração e Referência de Tensão (A-01)**

O Arduino Pro Micro usa a tensão USB (AVCC) como referência do ADC. A especificação USB 2.0 permite variação de **4,75 V a 5,25 V** dependendo da fonte (computador, hub, cabo), desta forma, foi utilizada uma referência de tensão externa de precisão (LM4040-5.0) no pino AREF do Arduino.


--

File: resultados_analise_estatistica/temp/1x43_20251029_180553/20251029_180553_resultados_estatisticos.csv
P_NOMINAL_AGRUPADA;P_ext_MEDIA(bar);τw_MEDIA(Pa);γ̇w_MEDIA(s⁻¹);η_MEDIA(Pa·s);STD_P_ext(bar);STD_τw (Pa);STD_γ̇w (s⁻¹);STD_η (Pa·s);N_Repeticoes
0,50000;0,54675;169,30205;389,21040;0,43500;0,00049;0,17430;3,43371;0,00424;2
0,60000;0,60264;186,60803;428,11243;0,43695;0,03210;9,94492;34,63237;0,01655;11
0,70000;0,67015;207,50835;509,67490;0,40715;0,02609;8,07749;20,62079;0,00064;2
1,00000;0,97962;303,33864;864,77964;0,35142;0,00843;2,60275;44,76141;0,01579;5
1,10000;1,10684;342,73230;1008,36734;0,34034;0,00706;2,19090;44,94768;0,01253;5
1,30000;1,30196;403,15716;1279,70774;0,31540;0,01564;4,85031;55,78026;0,01018;5
1,40000;1,39744;432,72236;1461,23324;0,29626;0,01666;5,16371;39,70522;0,00541;5
1,60000;1,59274;493,19780;1634,04524;0,30210;0,00672;2,07813;60,01406;0,01004;5
1,80000;1,83085;566,93000;2020,98615;0,28060;0,00191;0,60557;46,05210;0,00665;2
1,90000;1,87799;581,51878;2387,49580;0,24589;0,01878;5,81506;247,19448;0,02530;9
2,00000;2,03533;630,23503;2500,07750;0,25217;0,00867;2,67899;54,83676;0,00476;3
2,10000;2,05910;637,60670;2442,39985;0,26145;0,00226;0,68519;141,91852;0,01492;2
2,30000;2,31563;717,03470;4333,19407;0,16570;0,02193;6,79387;209,88954;0,00656;3
2,40000;2,37520;735,48478;3820,59001;0,19798;0,01372;4,24595;717,38142;0,03345;8
2,60000;2,58583;800,70561;4237,33306;0,19274;0,02114;6,54533;619,64361;0,02842;12
2,70000;2,74210;849,08120;4299,49450;0,19750;;;;;1
2,80000;2,79375;865,08898;4690,29860;0,18455;0,02037;6,30394;169,12833;0,00535;4
2,90000;2,91578;902,87434;5089,73262;0,17800;0,01061;3,29516;315,81362;0,01174;5
3,20000;3,20695;993,03995;6257,42133;0,15970;0,01378;4,27406;538,56894;0,01531;4
